Repository: cengc13/d_vae_hea

## Data-efficient and interpretable inverse materials design using a disentangled variational autoencoder
Cheng Zeng, Zulqarnain Khan, Nathan Post. Accepted at [AI & Materials](https://www.elspub.com/papers/j/1838650894880686080.html) as an Editor's Choice.

## Overview

Using `PyTorch` and `Pyro`, this repository implements a **Semi-Supervised Variational Autoencoder (SSVAE)** for high-entropy alloy (HEA) phase prediction and inverse design. The model learns a disentangled 2D latent space from alloy composition and thermodynamic features, enabling:

- Phase classification (single-phase vs. multi-phase) from engineered features
- Reconstruction and generation of alloy compositions via the latent space
- Iterative inverse design: find compositions likely to form a target phase
- Interpretability via SHAP feature attribution

The model achieves **87.7% test accuracy** using 864 labelled and 296 unlabelled training samples.

### Conda (recommended)

```bash

# GPU (PyTorch cu128 wheel for CUDA 12.8)
mamba env create -f environment.yml
mamba activate d-vae-hea

# CPU-only — edit environment.yml first:

#   replace

#     --extra-index-url https://download.pytorch.org/whl/cu128

#   with

#     --extra-index-url https://download.pytorch.org/whl/cpu
mamba env create -f environment.yml
mamba activate d-vae-hea
```

### Package compatibility notes

| Package | Constraint | Reason |
|---------|-----------|--------|
| `python` | 3.11 | Safe target for the refreshed stack; `pyro-ppl` 1.9.1 officially supports up to Python 3.11 |
| `numba` | 0.61.2 | Supports `numpy` 2.2 and keeps SHAP runtime compatibility |
| `numpy` | 2.2.x | Works with `numba` 0.61.2 and current `pandas` / `scipy` releases |
| `pyro-ppl` | 1.9.1 | Requires `torch` ≥ 2.0; still installed via `pip` |
| `torch` | 2.7.0 + CUDA 12.8 | Official `cu128` wheels are provided by PyTorch via `pip` |

If you are on a different CUDA runtime, replace the PyTorch wheel index in `environment.yml`
with the matching one from the official PyTorch install matrix, for example `cu126` or `cpu`.

## Project structure

```
d_vae_hea/
├── ssvae/                  # Core model package
│   ├── model.py            #   SSVAE class (encoder_y, encoder_z, decoder)
│   ├── dataset.py          #   HEAFeatureDataset, HEAFeatureDatasetUnlabelled
│   └── trainer.py          #   run_inference_for_epoch, evaluate_model, get_accuracy
├── utils/
│   ├── custom_mlp.py       # Flexible MLP builder used by SSVAE
│   └── featurization.py    # Alloy formula parsing and engineered feature calculation
├── train.py                # Train the SSVAE from scratch
├── evaluate.py             # Accuracy, ROC curves, latent space plots
├── shap_analysis.py        # SHAP feature importance for the classifier
├── reconstruct.py          # Encode→decode error analysis for test alloys
├── interpolate.py          # Latent space scanning and iterative inverse design
├── data/
│   ├── HEA_top30_comps.csv             # Composition vectors (30 elements)
│   ├── HEA_feature_engineered.csv      # Thermodynamic engineered features
│   ├── labelled_hea.pk                 # Labelled training split (864 samples)
│   ├── unlabelled_hea.pk               # Unlabelled training split (296 samples)
│   ├── validation_hea.pk               # Validation split (75 samples)
│   ├── test_hea.pk                     # Test split (138 samples)
│   ├── look_up_dict.pkl                # Element property look-up table
│   ├── mixing_enthalpy_dict.pkl        # Pairwise mixing enthalpy table
│   ├── hyper-parameter-tuning.json     # Scikit-learn MLP hyperparameter search results
│   └── test_data_reconstruction_analysis.csv  # Reconstruction error results
├── models/
│   └── ssvae.model         # Trained checkpoint (test accuracy 0.877)
├── figures/                # Output figures
└── notebooks/              # Original Jupyter notebooks (kept for reference)
    ├── 1_SSVAE_Model_training.ipynb
    ├── 2_SSVAE_model_inference.ipynb
    ├── 3_SSVAE_SHAP_analysis.ipynb
    ├── 4_SSVAE_Alloy_reconstruction.ipynb
    └── 5_SSVAE_Interpolation_study.ipynb
```

## Quick start

All scripts run from the project root and default to the pre-trained checkpoint at `models/ssvae.model`.

## Data

| File | Description |
|------|-------------|
| `HEA_top30_comps.csv` | Composition fractions for the 30 most common HEA elements |
| `HEA_feature_engineered.csv` | Bulk modulus, molar volume, melting temperature, VEC, atomic size difference, electronegativity difference, mixing entropy, mixing enthalpy |
| `look_up_dict.pkl` | Per-element property table for feature calculation |
| `mixing_enthalpy_dict.pkl` | Pairwise Miedema mixing enthalpies |
| `hyper-parameter-tuning.json` | Grid search results for scikit-learn MLP baseline; key format: `[alpha]-[hls]-[lr]` |

File: data/HEA_feature_engineered.csv (part 1 of 6)
Alloys,k,vm,tm,vac,delta,delta_chi,delta_s_mix,delta_h_mix,Class
Mg1Th1,48.5,16.9,1473.15,3.0,9.090909090909088,0.0050000000000000044,5.762823676963555,-7.3,0
Be1Mg1,87.0,9.5,1241.65,2.0,17.647058823529417,0.13,5.762823676963555,-4.4,0
Be1Th1,90.5,12.4,1791.65,3.0,26.31578947368421,0.135,5.762823676963555,-53.6,0
Mg1Ni1,112.0,10.3,1325.65,6.0,5.263157894736842,0.29999999999999993,5.762823676963555,-8.0,0
Pd0.4U0.6,131.4,11.06,1576.0700000000002,7.6,10.64995540340512,0.2449489742783179,5.595417017303138,-85.92,0
Fe1U1,134.0,9.8,1609.65,7.0,11.111111111111116,0.06500000000000006,5.762823676963555,-16.5,0
Mg1Cu1,92.5,10.55,1140.46,6.5,5.263157894736842,0.29499999999999993,5.762823676963555,-6.7,0
Fe1Mg1,107.0,10.55,1367.15,5.0,3.448275862068967,0.26,5.762823676963555,23.2,0
Fe1Th1,110.5,13.45,1917.15,6.0,12.5,0.265,5.762823676963555,-14.3,0
Cr1Mg1,102.5,10.615,1551.65,4.0,3.448275862068967,0.17499999999999993,5.762823676963555,31.7,0
Rh1U1,239.5,10.4,1822.15,7.5,12.903225806451617,0.2899999999999999,5.762823676963555,-67.6,0
Mg1V1,102.0,11.175,1553.15,3.5,5.263157894736842,0.15999999999999992,5.762823676963555,30.2,0
Os1U1,236.0,10.465,2357.15,14.0,14.754098360655737,0.2500000000000001,5.762823676963555,-48.3,0
Os1Th1,212.5,14.115,2664.65,13.0,16.12903225806452,0.45000000000000007,5.762823676963555,-57.4,0
Re1U1,234.5,10.675,2433.15,13.5,12.903225806451617,0.09999999999999998,5.762823676963555,-25.5,0
Mg1Zn1,57.0,11.6,807.915,7.0,5.263157894736842,0.16999999999999993,5.762823676963555,-5.5,0
Mg54Cu26.5Ag8.5Gd11,73.88499999999999,12.506,1137.7556000000002,6.029999999999999,8.607623736283454,0.29574008436463256,9.453025198747426,-12.24707,0
Mg1Nb1,108.0,12.4,1836.65,3.5,1.6949152542372836,0.14500000000000002,5.762823676963555,43.3,0
Ta1Th1,126.5,15.350000000000001,2656.65,11.5,10.76923076923077,0.09999999999999998,5.762823676963555,26.0,0
Be0.4Co0.6,159.0,6.02,1684.9500000000003,6.199999999999999,11.948730452600874,0.15186836405255696,5.595417017303138,-7.968,0
Be1Fe1,149.0,6.05,1685.65,5.0,14.285714285714285,0.13,5.762823676963555,-8.5,0
Be0.48Cu0.52,134.72,6.092,1454.9124000000002,6.680000000000001,12.427856713230648,0.16486794715771763,5.75617070217411,-2.496,0
Be1Cr1,144.5,6.115,1870.15,4.0,14.285714285714285,0.04499999999999993,5.762823676963555,-13.5,0
Be1Ru1,175.0,6.65,2083.15,5.0,10.63829787234043,0.31500000000000006,5.762823676963555,-7.3,0
As1Th1,36.5,16.45,1556.65,9.5,22.033898305084747,0.44000000000000006,5.762823676963555,-139.4,0
Hf1Th1,79.5,16.7,2264.65,11.0,7.462686567164178,0.0,5.762823676963555,9.5,0
Al0.5B1Co1Cr1Cu1Fe1Ni1,182.46153846153848,6.819999999999999,1794.1930769230771,7.461538461538462,14.650223324505065,0.12913916167035885,16.0054506424957,-26.28639053254437,0
Co1Cu0.097Fe1Ni1Ti0.097,172.55886036318097,6.924514715090796,1761.9409016906698,8.908891671884785,1.7366576127817983,0.06581787055509201,10.83297542211335,-4.9249172975785465,0
Co0.56Cr0.44,170.64000000000001,6.933200000000001,1949.4300000000003,7.6800000000000015,1.8089903274039099,0.10920512808471952,5.702818377086401,-6.7020800000000005,0
Al0.5B0.6Co1Cr1Cu1Fe1Ni1,173.37704918032787,6.965573770491803,1757.7368852459017,7.754098360655738,11.969592226981081,0.12348300125536517,15.92420678636694,-20.270894920720245,0
Co1Cu1Fe1Ni1Sn0.04,165.67326732673268,6.968316831683167,1653.7248514851485,9.544554455445546,1.7031284530949315,0.031675432223854175,11.87334107302546,6.878737378688364,0
Cr0.56Ni0.44,168.36,6.952800000000001,1981.2700000000004,7.760000000000001,1.8011137367185526,0.12409673645990857,5.702818377086401,-9.3632,0
Co1Cu0.165Fe1Ni1Ti0.165,170.5960960960961,7.0031531531531535,1757.387927927928,8.85135135135135,1.743784179128802,0.07931473863476846,11.486035734044762,-6.72132853574295,0
Co1Cr2Fe1Ni1,169.39999999999998,6.9719999999999995,1933.5500000000002,7.800000000000001,1.7749925672341893,0.10759182125050214,11.075732575883858,-6.768000000000001,0
Co1Cr1Fe1Nb0.103Ni1,171.73117231294174,7.005215695832319,1893.947221545211,8.168413356080917,1.9849771648070895,0.10148789936057748,12.211427949060575,-8.353814454496687,0
Al1C1.5Co1Cr1Fe1Ni1,125.23076923076923,7.012307692307692,2388.8530769230765,6.461538461538462,23.170217399907457,0.3420197578984281,14.784225757784743,-70.88284023668639,0
Cr1Cu0.7Fe1Ni1,163.78378378378378,6.999999999999999,1802.6727027027025,8.567567567567567,1.8095278620790707,0.10170927789362225,11.438495865374,4.371073776479181,0
Co1Cu1Fe1Ni1Sn0.07,164.87960687960688,7.037100737100737,1644.4520147420146,9.577395577395576,1.7809348764554815,0.03227756936483791,12.050137525795027,6.427808196849965,0
Co1Cr1Cu2Fe1Mn1Ni1,155.0,7.031428571428572,1674.6128571428571,8.857142857142858,1.804219591217577,0.1316767842491761,14.531769415704694,6.097959183673471,0
Al1Cu0.2Li0.5Mg1Zn0.5,58.75,11.428125,844.1684375,4.28125,7.503675996279183,0.25978036847258107,12.30761807093722,-5.933593749999999,0
Co1Cr1Fe1Nb0.155Ni1,171.72202166064983,7.0527075812274385,1904.6626353790616,8.128760529482552,2.0575953516554875,0.10363100093899563,12.419949114923368,-9.544819357015532,0
Cr1Cu1Fe0.5Mn0.5Ni1,155.625,7.043749999999999,1732.8049999999998,8.625,1.8181818181818132,0.13509256086106294,12.966352777616104,4.737500000000001,0
Cr2Cu2Fe2Mn1Ni2,157.11111111111111,7.050000000000001,1741.5100000000002,8.555555555555555,1.8032806270159578,0.12798533866650602,13.145208483399971,5.106172839506172,0
Co0.5Cr1Fe1Mn1.5Ni1,154.89999999999998,7.073,1776.4500000000003,7.800000000000001,1.6543594566627562,0.1463591473055237,12.945833341722775,-6.32,0
Co1Cu0.25Fe1Ni1Ti0.25,168.35714285714286,7.0928571428571425,1752.1942857142856,8.785714285714286,1.7514892774149773,0.09187391537607725,12.06198798144985,-8.616326530612245,0
Al0.25Cr1Cu1Fe1Ni2,161.14285714285714,7.072380952380952,1721.6642857142858,8.714285714285715,2.5649107254274144,0.10573573356001233,12.139981656446675,-3.200000000000001,0
Cr2Cu2Fe1Mn2Ni2,151.44444444444446,7.082222222222223,1709.0655555555556,8.444444444444443,1.8032806270159578,0.14802402207449675,13.14520848339997,3.3580246913580254,0
Co1Cu1Fe1Ni1Sn0.1,164.09756097560975,7.1048780487804875,1635.3148780487807,9.609756097560977,1.8531225516825445,0.03284995542894264,12.197860072269918,5.989292088042833,0
Cr1Cu1Fe1Mn1Ni1,153.2,7.084,1719.2740000000003,8.4,1.7749925672341897,0.14184498581197713,13.380861848448422,3.824,0
Al0.25Co1Cr1Cu0.75Fe1Ni1,162.2,7.091000000000001,1747.859,8.4,2.6159078492830914,0.1031637048578617,14.315911735815824,-4.009999999999999,0
Co1Cr1Fe1Nb0.206Ni1,171.71326676176892,7.098145506419402,1914.9146219686168,8.090822634331909,2.1226367332490303,0.10557686703197541,12.586483529152657,-10.653575751326878,0
Co1Cr1Cu1Fe1Mn1,153.2,7.104,1727.274,8.200000000000001,1.7749925672341897,0.13632314550361577,13.380861848448422,5.760000000000001,0
Co1Cu1Fe1Mn1Ni1Sn0.08,155.44094488188975,7.124803149606299,1617.3281102362205,9.078740157480315,1.9152546747238517,0.1350112456652145,13.843523345991855,1.4005828011656023,0
Be1Mo1,179.5,7.2,2227.65,4.0,15.999999999999998,0.29500000000000004,5.762823676963555,-13.0,0
Al17Co83Cr83Fe83Mn83Ni83,157.65509259259258,7.121898148148149,1767.197314814815,7.8032407407407405,2.535532868995348,0.1389626887262357,14.233415308128146,-11.966651663237313,0
Cu1Fe1,154.5,7.1,1584.46,9.5,1.8181818181818132,0.03499999999999992,5.762823676963555,19.3,0
Co1Cr1Fe1Mn1Ni1V0.5,160.81818181818184,7.126363636363637,1836.059090909091,7.727272727272727,1.8076652062876768,0.1375944454000912,14.69716293397956,-9.586776859504132,0
Al8Co17Cr17Cu8Fe17Ni33,162.71,7.121099999999999,1732.6952,8.33,2.914687611528825,0.10806479537758813,13.914913358810116,-12.0256,0
Fe1Co1Ni1Cr1Cu1Al0.3,160.33962264150944,7.118867924528302,1721.7756603773587,8.471698113207546,2.6802652914930185,0.10368263596014521,14.431902704495641,-3.043075827696688,0
Cr2Cu1Fe2Mn1Ni1,156.42857142857144,7.107142857142858,1798.2385714285713,8.0,1.6300400310146328,0.1286983500520595,12.885248789902855,3.5510204081632666,0
Al0.5B0.2Co1Cr1Cu1Fe1Ni1,163.0175438596491,7.131578947368421,1716.1640350877194,8.087719298245613,7.621534143600899,0.11506418244558704,15.445243961005607,-12.2486919052016,0
Cr1Cu2Fe2Ni1Mn2,149.125,7.12625,1660.5550000000003,8.5,1.752481152130052,0.14551095319597074,12.966352777616104,6.69375,0
Cr1Fe2Mn1.25Ni0.75,155.95,7.1235,1799.5000000000002,7.65,1.2821235957886594,0.13370115930686616,10.970697017031927,-3.9689999999999994,0
Co1Cr1Fe1Nb0.25Ni1,171.7058823529412,7.1364705882352935,1923.5617647058825,8.058823529411764,2.174421967416966,0.10714282418849386,12.707658957919202,-11.565397923875432,0
Co1Cu1Fe1Mn1Ni1Sn0.1,155.05882352941177,7.16078431372549,1612.5374509803924,9.098039215686276,1.9444561127570266,0.135045238550678,13.920866419571214,1.1564782775855444,0
Al0.348Co1Cr1Fe1Ni1,164.08647654093835,7.155013799448023,1796.7910671573138,7.8298068077276906,3.043135252539706,0.10885209708002345,12.921605829649852,-16.137440978901783,0
Cr2Cu2Fe1Ni1Mn2,148.0,7.1425,1706.6799999999998,8.25,1.752481152130052,0.1470544116985274,12.966352777616104,6.468750000000002,0
Cr1Fe1.5Mn1Ni0.5,155.25,7.1425,1820.0249999999999,7.5,1.1864355654998162,0.13083864108129525,10.981861720520435,-3.5812500000000003,0
Al0.3Co1Cr2Fe1Ni1,164.11320754716982,7.143396226415096,1876.9416981132076,7.528301886792454,2.7917657747889884,0.11230615989030078,12.25725250345955,-13.78996084015664,0
Al22Co78Cr78Fe78Mn78Ni78,156.4611650485437,7.163980582524272,1755.0068932038835,7.733009708737864,2.746574915246496,0.1391109348719986,14.398999424405039,-13.78950890753134,0
Co1Cr1Fe5Mn3,153.8,7.159999999999999,1756.1500000000003,7.6,1.075268817204298,0.13207573584879245,9.713096326345305,-1.7600000000000002,0
Al1C1Co1Cr1Fe1Ni1,132.83333333333334,7.154999999999999,2193.12,6.666666666666667,19.920566549873595,0.3080404013906111,14.896682280527974,-61.96666666666667,0
Co1Cr1Fe1Mn1Ni1V0.75,160.73913043478262,7.179565217391305,1851.15,7.608695652173913,1.8150276924290827,0.13691165586715884,14.854814091949796,-10.682797731569,0
Al22Co71Cr71Fe71Mn71Ni71,156.0397877984085,7.178832891246684,1750.7044827586208,7.708222811671087,2.816036918459103,0.13915498072957874,14.449199985443107,-14.418701320631259,0
Al0.4Co1Cu0.4Fe1Ga0.02Ni1,160.869109947644,7.192670157068063,1630.891151832461,8.602094240837697,3.0569886250483402,0.08706965269789144,12.908523004509679,-12.064910501356872,0
Cr1Fe1Ni2V0.5W0.25,177.57894736842107,7.176315789473684,1991.7815789473689,8.736842105263158,1.800543477859277,0.11392518320556283,11.741182944347996,-11.146814404432131,0
Al0.1Cr1Fe2Mn1.25Ni0.75,154.38235294117646,7.179901960784314,1782.5190196078433,7.558823529411765,1.9076990875470878,0.1335681323606589,11.557959741537497,-6.63917723952326,0
Co1Cr1Fe1Nb0.309Ni1,171.69621721977256,7.186632629380368,1934.8796356463217,8.016941285681133,2.23830111644898,0.10909353331179962,12.844489235704794,-12.726529786135233,0
Co1Cr1Fe1Ni1V1,169.2,7.196,1934.15,7.6,1.7879487173599873,0.11513470371699405,13.380861848448422,-13.584,0
Co2Cr1Mo0.5Ni2W0.5,190.83333333333331,7.215833333333333,2077.3166666666666,9.5,2.281498406569474,0.13139211882334836,12.015270442046315,-6.161111111111111,0
Co2Cr0.5Ni2V1W0.5,184.83333333333331,7.221666666666666,2018.2333333333336,9.333333333333334,1.0204999354939668,0.11499999999999999,12.015270442046315,-13.475,0
Al0.4Co1Cu0.4Fe1Ga0.04Ni1,160.32291666666666,7.216666666666667,1623.9745833333336,8.625,3.0623431301004316,0.08688617783805169,13.052111272863874,-12.430555555555555,0
Al0.45Co1Cr1Cu1Fe1Ni1,158.01834862385317,7.198165137614678,1700.0791743119266,8.321100917431192,2.9786714557598177,0.10803195417390526,14.645499442948141,-6.269505933843952,0
Co1Fe1Mn1Ni1V1,160.8,7.228,1801.9500000000003,7.800000000000001,1.7879487173599873,0.14338758663147935,13.380861848448422,-13.584000000000001,0
Cr1Cu1,150.0,7.165,1768.96,8.5,1.8181818181818132,0.12,5.762823676963555,18.1,0
Al0.45Co1Cr1Fe1Ni1,162.06741573033707,7.2202247191011235,1777.0025842696627,7.719101123595506,3.2678948876138474,0.11141399892595244,13.08333831669425,-18.548163110718342,0
Al0.4Co1Cu0.4Fe1Ga0.06Ni1,159.78238341968913,7.24041450777202,1617.1296891191712,8.647668393782384,3.0675064737013207,0.08670377209293424,13.171895606896062,-12.787994308572042,0
Al0.5Co1Cr1Cu0.5Fe1Ni1,159.0,7.236000000000001,1726.6440000000002,8.0,3.2050727526034337,0.11118003417880387,14.533425989178351,-12.351999999999999,0
Co1Cr1Mn1Ni1V1,159.0,7.254,1875.7500000000005,7.4,1.7879487173599873,0.14291256067959873,13.380861848448422,-13.92,0
Al0.5Co1Fe1Ni1,161.42857142857142,7.257142857142858,1649.767142857143,8.142857142857142,3.4289633324909294,0.09707981147446855,11.238728164101017,-21.453061224489794,0
Co27.5Cr17.5Fe20Mo15Ni20,181.325,7.257750000000001,2009.9,8.025,2.604071419223051,0.1446020400962587,13.205814972559285,-6.588000000000001,0
Al1Co1Cr1Cu0.5Fe1Ni3,158.79999999999998,7.250666666666666,1674.1673333333333,8.2,3.3126932999996868,0.11598084132974526,13.482541116238687,-19.320888888888888,0
Fe41Co7Cr15Mo14C15B6Y2,163.18,7.247499999999999,2486.245,6.489999999999998,22.122630436358524,0.30003539791164635,13.661061765582703,-57.23451999999999,0
Al0.4Co1Cu0.4Fe1Ga0.08Ni1,159.2474226804124,7.263917525773196,1610.3553608247423,8.670103092783506,3.0724842198509257,0.08652242657702015,13.276104827841836,-13.137421617600172,0
Al0.12Co1Cr1Fe1Mo0.5Ni1,175.56709956709958,7.257575757575758,1958.266536796537,7.87012987012987,2.836571187454922,0.14411521338926608,13.80524484242188,-9.983321152152321,0
Al1Co1Cu50Ni1Ti1Zn1,138.39999999999998,7.238181818181817,1362.8018181818181,10.690909090909091,1.115427584720138,0.06897214673180316,3.749181003466868,-1.8960661157024794,0
Al32Co68Cr68Fe68Mn68Ni68,153.68817204301075,7.261720430107526,1726.6936559139788,7.56989247311828,3.165175116717326,0.13932173043580376,14.667775121901448,-17.794473349520175,0
Al10Co21Cr18Fe36Ni15,161.68,7.2544,1768.3220000000001,7.65,3.3210122788050254,0.10305818744767442,12.62913314706449,-17.026080000000004,0
Al0.3Cr1Cu1Fe1Mn1Ni1,148.83018867924528,7.249056603773584,1674.7945283018867,8.09433962264151,2.7917657747889884,0.1426469999941589,14.431902704495643,-3.7735849056603783,0
Al1Co3Cr1Cu0.5Fe1Ni1,158.79999999999998,7.277333333333334,1684.8340000000003,7.933333333333333,3.3126932999996868,0.11049384095454769,13.48254111623869,-17.855999999999998,0
Al0.5Co1Cr1Cu1Fe1Ni1V0.2,157.33333333333331,7.263157894736842,1710.3043859649124,8.157894736842104,3.014233061311489,0.1126815760485896,15.445243961005607,-8.587257617728532,0
Co1Cr1Fe1Nb0.412Ni1,171.67996373526745,7.270988213961922,1953.9124660018133,7.946509519492294,2.336702012132225,0.11213607852267439,13.029135682779707,-14.596554850407978,0
Al0.55Co1Cr1Fe1Ni1,160.17582417582418,7.281318681318682,1758.4634065934067,7.615384615384616,3.4568484260537296,0.11360532889052605,13.197582475446637,-20.68832266634465,0
Co1Cr1Cu1Fe1Ni1Ti0.5,160.27272727272728,7.278181818181819,1784.8990909090912,8.363636363636363,1.8136508526661113,0.12235971897011809,14.69716293397956,-5.666115702479338,0
Al1Cu0.5Li0.5Mg1Sn0.2,64.71875,11.675,887.9599999999999,4.3125,7.537477716523204,0.3087272258807117,12.30761807093722,-8.574218749999998,0
Al1Co1Cr1Cu0.5Fe1Ni2.5,157.35714285714286,7.297142857142857,1670.3114285714287,8.071428571428571,3.4289633324909294,0.11751899542505574,13.869192456552804,-19.844897959183672,0
Al0.5Co1Cr1Cu1Fe1Ni1Ti0.12,156.24199288256227,7.295729537366548,1698.4489323843418,8.18149466192171,3.0614572698672204,0.11524920784573327,15.24181724807078,-9.603475133293651,0
Al0.56Co1Cr1Fe1Mn1Ni1,152.4388489208633,7.305755395683452,1713.9376258992804,7.496402877697841,3.3287133264930304,0.1393558792209478,14.749005887859383,-19.49433259148077,0
Al0.5Co1Cr1Cu1Fe1Ni1V0.4,157.38983050847455,7.299999999999998,1726.3330508474576,8.050847457627118,2.9656554769818366,0.1153924893636985,15.761799329352323,-9.715598965814419,0
Cr1Fe1Ni2V0.5W0.5,184.1,7.2940000000000005,2076.55,9.3,1.7879487173599873,0.11315917991926243,12.228296716613785,-10.384,0
Al0.32Cr1Fe2Mn1.25Ni0.75,151.14097744360902,7.296522556390977,1747.4079699248118,7.370300751879699,2.7491665362154567,0.13314269494598563,12.201250594028277,-11.811613149414889,0
Co1Cu9Fe1Ni1Ti1,145.84615384615384,7.3,1497.733076923077,10.0,1.328729677003804,0.09611999404097912,8.678097369811288,1.6402366863905335,0
Al0.7Cr1Fe1Ni2.3,158.78,7.302,1723.8948,7.819999999999999,3.5856182245260255,0.12130952147296596,10.610607241183118,-24.101919999999996,0
Co1Cu1Fe1Ni1Sn0.2,161.57142857142856,7.3238095238095235,1605.8004761904763,9.714285714285714,2.0613518408012568,0.03456893602453621,12.568471921250215,4.612244897959184,0
Al0.6Co1Cr1Fe1Ni1,159.26086956521743,7.310869565217392,1749.496086956522,7.5652173913043494,3.5417509793885866,0.11459635745422683,13.24158422598884,-21.682419659735352,0
Al0.61Co1Cr1Fe1Ni1,159.08026030368765,7.3167028199566175,1747.7259652928421,7.5553145336225604,3.558048695434282,0.11478682653814813,13.24946530185668,-21.875485246163915,0
Co1Cu1Fe1Mn1Ni1Sn0.2,153.19230769230768,7.336538461538462,1589.1369230769228,9.192307692307692,2.077366522995987,0.13517739823684588,14.221590589730251,-0.00887573964497057,0
Al38Co62Cr62Fe62Mn62Ni62,151.7183908045977,7.331149425287356,1706.5814942528737,7.454022988505747,3.41725834443138,0.13935841892717452,14.78664683065123,-20.445091821905137,0
Al1C0.5Co1Cr1Fe1Ni1,141.8181818181818,7.323636363636364,1961.7990909090909,6.909090909090909,15.02989152845989,0.24993883549301274,14.697162933979559,-48.48925619834712,0
Al0.62Co1Cr1Fe1Mn1Ni1,151.62277580071174,7.334519572953736,1705.605231316726,7.448398576512456,3.428715926238641,0.13935781299611164,14.791171304658087,-20.569648307392253,0
Co1Cr1Fe1Mo0.85Ni1,181.95876288659795,7.344329896907217,2051.2324742268042,7.855670103092784,2.6257214303250938,0.15627043388545667,13.364429156774753,-6.937187798915931,0
Al0.5Co1Cr1Cu1Fe1Ni1V0.6,157.44262295081967,7.334426229508196,1741.3106557377052,7.950819672131148,2.9193449903314,0.11758681686368744,15.92420678636694,-10.679924751410914,0
Al0.5Co1Cr1Cu1Fe1Ni1V0.62,157.44771241830063,7.337745098039215,1742.7545751633988,7.9411764705882355,2.914831915203492,0.11778178560205241,15.934773668056268,-10.768294245802895,0
Al0.7Co1Cu0.7Fe1Ni1,154.13636363636363,7.356818181818181,1570.7540909090908,8.363636363636363,3.436991545502668,0.10232296745805153,13.261590124412843,-15.292561983471069,0
Cr1Fe1Ni1V0.5W0.25,177.2,7.33,2062.0833333333335,8.4,1.8119406231350828,0.11114355082004936,12.525826607198269,-10.247111111111112,0
Al1Co2Cu1Fe1Ni1,153.66666666666666,7.366666666666667,1561.14,8.333333333333332,3.3448228615742237,0.10372238588334401,12.975741385241681,-15.999999999999998,0
Al1Co1Cr1Cu0.5Fe1Ni2,155.6923076923077,7.350769230769231,1665.8623076923077,7.923076923076923,3.5584034178908235,0.11885051025124897,14.232274507701039,-20.307692307692307,0
Al40Co60Cr60Fe60Mn60Ni60,151.0,7.356470588235294,1699.2464705882353,7.411764705882353,3.5017406916534357,0.13934845919343625,14.818059805369904,-21.37162629757786,0
Al0.3Cr1Fe1.5Ni0.5,159.33333333333334,7.327272727272728,1830.6033333333335,7.242424242424242,3.222610615080257,0.10295451758199727,10.177117873281453,-15.193755739210287,0
Al0.3Cr1Fe1.5Mn1Ni0.5,149.72093023255815,7.341860465116278,1758.1723255813956,7.186046511627907,2.8866494180365816,0.12969365243898318,12.31943346759577,-12.496484586262845,0
Al0.68Co1Cr1Fe1Mn1Ni1,150.82394366197184,7.362676056338028,1697.4488732394366,7.401408450704225,3.521895242311269,0.13934411499753954,14.824871135498805,-21.595417575877807,0
Al0.5Cr1Cu1Fe1Mn1Ni1,146.1818181818182,7.34909090909091,1647.8372727272729,7.909090909090909,3.221049739147064,0.14285171182120265,14.697162933979559,-7.9471074380165305,0
Al1Co2Cr1Cu0.5Fe1Ni1,155.6923076923077,7.366153846153846,1672.0161538461539,7.769230769230769,3.5584034178908235,0.1153179294475538,14.232274507701039,-19.332544378698223,0
Al0.5Co1Cr1Cu1Fe1Ni1V0.75,157.47999999999996,7.3588000000000005,1751.9148,7.879999999999999,2.885996751438208,0.11895276373418145,15.98411605464202,-11.31008,0
Al0.31Co1Cr1Fe1Mo0.5Ni1,171.63409563409562,7.365904365904365,1917.786008316008,7.6777546777546775,3.3424629270775568,0.14885792807639892,14.28537035399193,-14.608944463414312,0
Al1C0.4Co1Cr1Fe1Ni1,143.81481481481478,7.361111111111111,1910.3944444444446,6.962962962962962,13.688320595982262,0.23310100132251313,14.585014297408462,-45.061728395061735,0
Al0.5Co1Cr1Cu1Fe1Ni1V0.79,157.48966613672494,7.36510333863275,1754.6571542130366,7.861685214626391,2.8772945565637174,0.1192814966884671,15.993352488343612,-11.465950192219717,0
Al0.5Co1Cr1Cu1Fe1Ni1V0.8,157.4920634920635,7.366666666666665,1755.3373015873017,7.857142857142858,2.8751312393334496,0.11936149099638381,15.995272748944807,-11.504157218442934,0
Co2Mo0.5Ni2V1W0.5,190.66666666666666,7.4025,2077.8166666666666,9.333333333333334,2.034739135187359,0.1393038246264458,12.015270442046315,-13.511111111111111,0
Co1.5Cr1Fe1Ni1.5Ti0.5Mo0.5,172.58333333333334,7.379999999999999,1942.4833333333338,7.916666666666666,2.3205878392352277,0.15188400179084038,14.171634769318707,-15.419444444444443,0
Al0.7Co1Cr1Fe1Ni1,157.48936170212767,7.368085106382978,1732.133829787234,7.468085106382978,3.6954412515732544,0.11639289700629253,13.308084388475553,-23.53100950656405,0
Al0.8Co1Cr1Cu1Fe1Ni1,153.0689655172414,7.367241379310344,1653.8182758620692,8.0,3.488678710223984,0.11577685700653445,14.87071657101725,-12.52318668252081,0
Al0.8Cr1Fe1Ni2.2,156.72,7.37,1708.0012000000002,7.680000000000001,3.7542880434678976,0.12322337440599487,10.793394139864128,-26.03392000000001,0
Al0.75Co1Cr1Cu0.25Fe1Ni1,155.79999999999998,7.381,1705.429,7.6,3.6715403583270088,0.11687065499944797,14.315911735815822,-20.386,0
Al1Fe1Mg1Ti1Zn1,93.6,10.18,1260.72,5.800000000000001,5.886984351185476,0.16880758276807353,13.380861848448422,-18.864,0
Al0.75Co1Cr1Fe1Mn1Ni1,149.91304347826085,7.394782608695653,1688.1482608695653,7.3478260869565215,3.622908035598261,0.13930966716218693,14.854814091949796,-22.732703213610588,0
Al0.5Co1Cr1Fe1Mn1Ni1Zr0.1,152.16071428571428,7.398214285714285,1729.6785714285718,7.482142857142857,3.636520844731492,0.14895897257367235,15.179464212294164,-20.919642857142858,0
Al43Co57Cr57Fe57Mn57Ni57,149.85670731707316,7.396768292682928,1687.573048780488,7.344512195121952,3.6289817209136017,0.13930687763728453,14.856383241087672,-22.801907346817373,0
Al0.4Co1Cr1Fe1Mn1Ni1V1,155.375,7.4015625,1806.76375,7.21875,2.834193546888514,0.13566963551215133,15.909382125710902,-19.353515624999996,0
Al0.5Co1Cr1Cu1Fe1Ni1V0.98,157.53395061728395,7.393981481481481,1767.2209876543209,7.777777777777777,2.837004767981056,0.12066203979033704,16.006600020004708,-12.14277549154092,0
Co1Cr1Fe1Mo1Ni1,183.39999999999998,7.406000000000001,2076.55,7.8,2.6918398465999576,0.1611707169432463,13.380861848448422,-7.024000000000001,0
Al0.5Co1Cr1Cu1Fe1Ni1V1,157.53846153846155,7.396923076923077,1768.5007692307695,7.769230769230769,2.8328611898017013,0.12079127677269869,16.0054506424957,-12.208284023668641,0
Al0.75Co1Cr1Fe1Ni1,156.6315789473684,7.395789473684211,1723.7268421052634,7.421052631578947,3.765188238769965,0.11720663855722356,13.332060254230994,-24.390027700831027,0
Al0.8Co1Cu0.8Fe1Ni1,152.1304347826087,7.408695652173914,1552.2700000000002,8.304347826086959,3.522903083669452,0.10582826620599214,13.332919494555721,-16.112665406427226,0
Al1C0.3Co1Cr1Fe1Ni1,145.88679245283018,7.4,1857.05,7.018867924528303,12.134214017464869,0.21339781124813953,14.431902704495643,-41.338554645781414,0
Co0.5Cr1Fe1Ni1Ti0.5,163.0,7.3950000000000005,1893.7749999999999,7.625,1.752481152130052,0.12997595931555955,12.966352777616104,-18.475,0
Al0.9Cr1Cu1Fe1Ni2,151.76271186440678,7.394915254237288,1634.8293220338983,8.084745762711865,3.601606674945472,0.12138480860877202,12.937070801156262,-15.39557598391267,0
Co1Fe1Mn1Mo1Ni1,175.0,7.437999999999999,1944.35,8.0,2.6918398465999576,0.19479219696897515,13.380861848448422,-6.032,0
Al10Cr18Fe36Mn21Ni15,148.87,7.3993,1716.0320000000002,7.2299999999999995,3.3415522031800307,0.13261085928384597,12.62913314706449,-16.7094,0
Cr1Fe1Ni2V0.5W0.75,190.0,7.40047619047619,2153.245238095238,9.80952380952381,1.7735720047279298,0.11226992093785536,12.481665763641029,-9.712471655328798,0
Al0.5Co1Cr1Cu1Fe1Ni1Ti0.32,154.61855670103094,7.409278350515464,1706.8579037800687,8.037800687285223,3.052729173910853,0.12343970751575618,15.659397897385926,-13.064323756214497,0
Al1Co1.5Cu1Fe1Ni1,151.36363636363637,7.427272727272728,1542.3209090909093,8.272727272727273,3.4900441155888133,0.10740361814241933,13.25389698093854,-16.700826446280992,0
Al0.25Co1Cr1Cu0.75Fe1Ni1Ti0.5,157.36363636363635,7.41,1765.6127272727274,8.0,2.5947673341882584,0.12737414790183682,15.547208196031438,-13.608264462809917,0
Al1Co1Cr1Cu0.5Fe1Ni1.5,153.75,7.413333333333333,1660.6716666666669,7.75,3.703703703703702,0.11982336537123667,14.53415852492334,-20.655555555555555,0
Al0.81Co1Cr1Fe1Mn1Ni1,149.1497418244406,7.421686746987953,1680.3546815834766,7.3029259896729775,3.7035622779380937,0.13926534135900923,14.873392542596624,-23.659131238502074,0
Al1Co1.5Cr1Cu0.5Fe1Ni1,153.75,7.421666666666667,1664.005,7.666666666666667,3.703703703703702,0.1177803982936983,14.53415852492334,-20.08333333333333,0
Co1Cr1Fe1Mo0.5Ni1W0.5,191.2,7.419000000000001,2155.7500000000005,9.2,2.4033512973589866,0.14140721339450832,14.53342598917835,-5.720000000000001,0
Al0.56Cr1Fe2Mn1.25Ni0.75,147.8974820143885,7.41321942446043,1712.2739568345323,7.181654676258993,3.345601110719131,0.13251234179781424,12.581591570941475,-16.517034573779824,0
Al0.75Co1Fe1Ni1,155.73333333333335,7.4399999999999995,1602.0140000000001,7.799999999999999,3.8119830014236253,0.1093902290984995,11.467431839262654,-27.448888888888895,0
Al0.5Co1Cr1Cu1Fe1Ni1V1.2,157.5820895522388,7.425373134328358,1780.878358208955,7.686567164179104,2.7923969431996274,0.12193490917775036,15.972686248928708,-12.809088883938518,0
Al0.8Co1Cr1Fe1Ni1,155.79166666666669,7.422916666666667,1715.4950000000001,7.375,3.830738337842685,0.11796892246124256,13.350670366944755,-25.20833333333334,0
Al0.4Cr1Fe1.5Ni0.5,156.88235294117646,7.405882352941176,1804.2170588235297,7.117647058823529,3.5552449494320104,0.10499629256924836,10.430957304757335,-17.818339100346023,0
Al1Co1Cr1Cu0.5Fe2Ni1,154.15384615384616,7.427692307692308,1678.6315384615386,7.615384615384615,3.779508233463553,0.1115358089870268,14.232274507701039,-17.671005917159764,0
Al1C0.2Co1Cr1Fe1Ni1,148.03846153846155,7.440384615384615,1801.6538461538462,7.076923076923077,10.267928102074887,0.18978343310017848,14.221590589730251,-37.292899408284036,0
Co1Cr1Fe1Ni1W1,198.99999999999997,7.4319999999999995,2234.95,10.6,1.7879487173599873,0.0989141041510259,13.380861848448422,-4.416,0
Al1Co1Cr1Cu1Fe1Mn1Ni1,145.85714285714286,7.445714285714287,1613.9985714285713,7.714285714285715,3.646422752776584,0.1403784971032942,16.178290041506536,-15.877551020408164,0
Al1Be1,102.5,7.5,1246.81,2.5,8.695652173913043,0.020000000000000018,5.762823676963555,0.0,0
Al0.9Co1Cu0.9Fe1Ni1,150.29166666666669,7.456250000000001,1535.32625,8.25,3.594980404593235,0.10884315135653784,13.36995553369921,-16.799305555555563,0
Al0.9Cr1Fe1Ni2.1,154.66,7.438000000000001,1692.1076000000003,7.54,3.911036706036182,0.12481987021303936,10.94778078313267,-27.813280000000002,0
Al0.88Co1Cr1Fe1Mn1Ni1,148.27891156462584,7.4523809523809526,1671.4631972789116,7.2517006802721085,3.7914377220257784,0.13919753756233624,14.887776470639308,-24.68647322874729,0
Fe1Ni2Cr1Cu1Al1,150.5,7.4383333333333335,1623.1400000000003,8.0,3.7037037037037015,0.12297244497131142,12.975741385241681,-16.8,0
Al1Cr1Fe2Ni2,155.33333333333334,7.438333333333333,1698.7033333333334,7.5,3.9282970781796585,0.11639253507945523,11.05480048995539,-24.922222222222224,0
Al0.5Co1Cr1Cu1Fe1Ni1V1.4,157.62318840579712,7.452173913043477,1792.5384057971014,7.608695652173913,2.7536138725526134,0.12283923233491048,15.908663612273713,-13.32073093887838,0
Al0.85Co1Cr1Fe1Ni1,154.96907216494847,7.449484536082474,1707.4328865979382,7.3298969072164954,3.892431169354602,0.11868303443798263,13.364429156774754,-25.987883940907647,0
Co1Cr1Cu1Fe1Ni1Ti0.8,157.62068965517244,7.45,1793.0844827586209,8.137931034482758,1.8182404951304199,0.1332257790538994,14.87071657101725,-10.22116527942925,0
Al0.43Co1Cr0.29Ni1Si0.14,157.67132867132867,7.479265734265734,1666.481328671329,7.898601398601399,4.9520434146429375,0.11643468467931473,11.63522391646674,-30.98186219375031,0
Al0.49Co1Cr1Fe1Mo0.5Ni1,168.18436873747495,7.460921843687374,1882.2796192384772,7.509018036072144,3.704255983009566,0.15240668712997674,14.524035927342945,-18.326271782041037,0
Al0.5Co1Cr1Cu1Fe1Ni1Ti0.4,153.99999999999997,7.4525423728813545,1710.0618644067797,7.983050847457626,3.048524882119697,0.1262421761692695,15.761799329352323,-14.311979316288422,0
Al1Co1Cr1Cu0.5Fe1.5Ni1,152.91666666666669,7.454999999999999,1667.5883333333336,7.583333333333333,3.830738337842685,0.11562331079847173,14.53415852492334,-19.108333333333334,0
Al1Co1Cr2Cu0.5Fe1Ni1,152.76923076923077,7.447692307692307,1735.4007692307694,7.3076923076923075,3.779508233463553,0.11996547826908938,14.232274507701039,-18.617751479289936,0
Co1.5Cr1Fe1Mo0.8Ni1.5Ti0.5,175.3174603174603,7.476190476190475,1987.8484126984129,7.825396825396825,2.5088143953400857,0.16336179121793437,14.39001806918771,-14.957923910304864,0
Al0.875Co1Cr1Fe1Ni1,154.56410256410254,7.4625641025641025,1703.4638461538461,7.3076923076923075,3.921926230441173,0.11902297857139973,13.369632669481451,-26.36370808678501,0
Al1Co1Cr1Cu1Fe2Mo0.2Ni1,155.27777777777777,7.459722222222222,1690.1416666666667,7.805555555555555,3.75999230220755,0.12402085646981385,15.183408551837644,-12.552469135802468,0
Al0.8Cr1Cu1.5Fe1Mn1Ni1,142.34920634920636,7.455555555555555,1590.7985714285717,7.920634920634921,3.551590048476045,0.1430395660658877,14.735278788811145,-9.318216175359032,0
Al0.8Cr1Cu1Fe1.5Mn1Ni1,144.65079365079364,7.455555555555556,1626.7811111111114,7.682539682539682,3.612145248141648,0.1387904412995359,14.735278788811145,-11.734945830183927,0
Co1Fe1Nb0.75Ni2V0.5,174.04761904761904,7.480952380952381,1940.911904761905,8.238095238095237,2.662442200301076,0.11890849012977711,12.481665763641029,-23.584580498866217,0
Co1Cu3Fe1Ni1Ti1,150.85714285714286,7.4714285714285715,1617.7014285714286,9.142857142857142,1.6556427540148626,0.12383333104439614,12.263779494580357,-4.873469387755101,0
Co1Cu1Fe1Mn1Ni1Sn0.05W1,181.1404958677686,7.47685950413223,1965.505041322314,10.859504132231406,1.8031349519705402,0.130542415766101,15.171516528776992,5.310566218154499,0
Al1Co1Cr0.5Cu1Fe1Ni1,149.63636363636363,7.475454545454546,1579.7754545454547,8.0,3.7008280912511204,0.11649850139141821,14.69716293397956,-16.363636363636367,0
Al12Co20Cr17Fe35Ni12Ti4,157.10999999999999,7.4700999999999995,1755.2784000000001,7.340000000000001,3.544280655024954,0.11452384031283616,13.536651569401252,-23.152320000000003,0
Al0.5Co1Cr1Cu1Fe1Ni1V1.6,157.66197183098592,7.477464788732394,1803.541549295775,7.535211267605634,2.7163990302651575,0.12354208311477201,15.821465681605911,-13.755207300138865,0
Co1.5Cr1Fe1Ni1.5Ti1,162.5,7.4799999999999995,1863.1500000000003,7.75,1.8181818181818132,0.1382303833782171,13.211164817227779,-23.555555555555557,0
Al0.95Co1Cr1Fe1Mn1Ni1,147.42857142857142,7.482352941176471,1662.780924369748,7.201680672268908,3.873250103907782,0.1391135798333906,14.89519769933221,-25.65920485841395,0
Al1C0.1Co1Cr1Fe1Ni1,150.27450980392157,7.4823529411764715,1744.0852941176472,7.137254901960786,7.865444872179676,0.16033653573189,13.920866419571214,-32.89504036908882,0
Al0.8Cr1Cu1Fe1Mn1.5Ni1,140.6031746031746,7.478571428571429,1603.606507936508,7.603174603174605,3.612145248141648,0.14708214360176525,14.735278788811145,-13.086419753086421,0
Al1Co1.5Cr2Fe1.5Mn2Ni1V1,149.20000000000002,7.489,1761.232,6.949999999999999,3.326033893722169,0.13320191440065712,15.827244189099876,-20.887999999999998,0
Al0.3Co1Fe1Ni1Si0.3,160.97222222222223,7.508333333333333,1692.676666666667,8.083333333333336,6.041655927989507,0.079727061409459,12.317984018171133,-25.76450617283951,0
Cr1Fe1Ni1V0.5W0.5,185.375,7.4675,2163.65,9.125,1.8181818181818132,0.10896530411098758,12.966352777616104,-9.237499999999999,0
Al1Co1Cr1Cu1Fe0.5Ni1,148.8181818181818,7.487272727272727,1613.3209090909093,7.818181818181818,3.7008280912511204,0.12397680401544592,14.69716293397956,-17.064462809917362,0
Al1Co1Cu1Fe1Ni1,148.6,7.5,1519.7380000000003,8.2,3.6559548399748882,0.11146299834474212,13.380861848448422,-17.375999999999998,0
Al1Co3Cr1Fe1Ni1Ti0.5,156.73333333333332,7.510666666666667,1723.8593333333336,7.466666666666666,3.4306375066955934,0.1269365545809751,13.48254111623869,-29.706666666666667,0
Al0.8Cr1Cu1Fe1Mn1Ni1,142.55172413793105,7.4862068965517246,1610.8872413793104,7.655172413793104,3.690475882813483,0.14278943528834448,14.87071657101725,-13.139120095124852,0
Al0.5Co1Cr1Cu1Fe1Ni1V1.8,157.6986301369863,7.501369863013698,1813.941780821918,7.465753424657535,2.680649782403184,0.12407435467073022,15.716915712267557,-14.122724713829989,0
Al50Co50Cr50Fe50Mn50Ni50,146.83333333333334,7.503333333333334,1656.7033333333334,7.166666666666667,3.9282970781796585,0.13904435743076135,14.896682280527974,-26.322222222222226,0
Al0.95Co1Cr1Fe1Ni1,153.37373737373738,7.501010101010101,1691.7972727272727,7.242424242424242,4.005411659358168,0.11997857170172067,13.379147765669723,-27.438016528925615,0
Al0.5Co1Cr1Fe1Mn1Ni1Zr0.2,151.08771929824562,7.515789473684211,1736.651754385965,7.421052631578947,3.9802083291672403,0.15734602512309467,15.445243961005607,-23.283471837488456,0
Al1Co1Cr0.5Cu0.5Fe1Ni1,150.6,7.513,1601.976,7.699999999999999,3.8811548360262274,0.11855800268223139,14.533425989178351,-22.020000000000003,0
Cr1Fe1Ni2V0.5W1,195.36363636363637,7.497272727272727,2222.968181818182,10.272727272727272,1.7579742930661737,0.11129589776583922,12.601590958112238,-9.117355371900826,0
Al14.1Cr6Fe28.2Mn32.9Ni18.8,140.44800000000004,7.51811,1597.8651200000002,7.222000000000001,3.8007924326728357,0.1468342943593219,12.320907205362518,-23.239112400000007,0
Al1Cr1Fe1Ni2,152.6,7.505999999999999,1676.214,7.4,4.057204129667896,0.12611106216347556,11.075732575883858,-29.44,0
Al0.3Cr1Fe1Ni1V1,160.4186046511628,7.506976744186047,1902.9397674418606,6.953488372093023,2.923500261671096,0.11846549063590746,12.825280568439606,-21.566252028123312,0
Al0.5Co1Cr1Cu1Fe1Ni1V2,157.73333333333335,7.524,1823.7873333333334,7.3999999999999995,2.6462726324985275,0.12446150676681793,15.599331643214402,-14.432,0
Al0.985Co1Cr1Fe1Ni1,152.8304914744233,7.518555667001004,1686.4730090270814,7.212637913741225,4.0419737375414,0.12039334238374627,13.38071083848404,-27.913228149845736,0
Al1Co1Cr1Cu1Fe1Mo0.2Ni1,153.06451612903226,7.517741935483869,1670.6241935483872,7.774193548387096,3.86218158427167,0.13344081689237075,15.600936741018613,-14.815816857440165,0
Al1Co1Cr1Fe1Mo0.5Ni2,162.61538461538464,7.527692307692308,1784.122307692308,7.538461538461538,4.046135086993116,0.1503919927366146,14.232274507701039,-24.89467455621302,0
Al1Co1Cr1Cu1Fe1Ni1V0.5,151.15384615384616,7.523846153846154,1672.3715384615386,7.615384615384616,3.5584034178908235,0.1228892800366614,16.0054506424957,-17.581065088757395,0
Al1Co1Cr1Cu0.5Fe0.5Ni1,149.7,7.526,1638.8760000000002,7.499999999999999,3.8811548360262274,0.1253195914452325,14.53342598917835,-22.820000000000004,0
Al1Co2Cr1Fe1Mo0.5Ni1,162.61538461538464,7.5430769230769235,1790.2761538461539,7.384615384615385,4.046135086993114,0.14824016975500967,14.232274507701039,-23.97159763313609,0
Co1Fe1Ni1Si0.5,164.71428571428572,7.557142857142858,1757.4357142857143,8.285714285714286,7.213122508063839,0.031943828249996926,11.238728164101017,-24.26122448979592,0
Al1.2Cr1Cu1Fe1Ni2,148.09677419354838,7.520967741935483,1600.8925806451612,7.838709677419354,3.8806830529388403,0.12570301786063684,13.016937047910801,-19.317377731529657,0
Fe1Ni2Cr1Cu1Al1.2,148.09677419354838,7.520967741935484,1600.8925806451614,7.838709677419354,3.8806830529388403,0.12570301786063684,13.0169370479108,-19.317377731529653,0
Al1Co1Cu0.5Fe1Ni1,149.55555555555557,7.544444444444444,1537.7344444444445,7.888888888888888,3.8479744794587987,0.11457920867997116,13.14520848339997,-23.298765432098765,0
Al0.81Cr1Fe2Mn1.25Ni0.75,144.8037865748709,7.524526678141135,1678.7625989672977,7.001721170395869,3.792973909029257,0.1317176742572462,12.799240502271793,-20.566682762522923,0
Al1Co0.5Cr1Cu1Fe1Ni1,147.90909090909093,7.523636363636364,1617.2300000000002,7.727272727272728,3.868392354571061,0.12168921259836432,14.697162933979559,-15.576859504132237,0
Al1Co1Cr1Cu1Fe1Ni0.5,147.9090909090909,7.532727272727272,1620.8663636363635,7.636363636363636,3.868392354571061,0.1193023799060172,14.69716293397956,-14.763636363636367,0
Al1Co1Fe1Mn1Ni1,144.2,7.558,1552.0140000000001,7.4,4.057204129667896,0.14718695594379275,13.380861848448422,-30.608,0
Sc1U1,78.5,13.75,1611.15,4.5,4.4776119402985035,0.16999999999999993,5.762823676963555,4.3,0
Al1.2Co1Cr1Cu1Fe1Ni1,148.09677419354838,7.537096774193547,1607.344193548387,7.67741935483871,3.8806830529388407,0.12178006821975725,14.875912075894151,-17.947970863683654,0
Al0.5Co1Cr1Cu0.5Fe1Ni1Ti0.5,154.45454545454547,7.541818181818183,1746.3263636363638,7.636363636363637,3.1622776601683826,0.13087752144594847,15.744948426360935,-21.29586776859504,0
Al1Cr1Cu1Fe1Ni1.4,147.33333333333331,7.531481481481482,1611.4722222222222,7.777777777777778,3.9040464940350335,0.12408789309445147,13.295456269384538,-16.255144032921805,0
Al1Co1Cu0.33Fe1Ni1,149.93071593533486,7.5618937644341795,1544.8000230946882,7.766743648960739,3.9204789120875683,0.11561999937327573,12.887206025243541,-25.842369419005923,0
Ag1Co1Cr1Fe1Mn1Ni1,150.66666666666669,7.553333333333334,1706.9466666666667,8.5,5.998846486579744,0.14031710119899457,14.896682280527974,12.322222222222221,0
Al0.5Co1Cr1Cu1Fe1Ni1Ti0.59,152.5960591133005,7.550738916256158,1717.333908045977,7.858784893267652,3.0371767824307208,0.13203333630574493,15.918591422893796,-16.99844424491953,0
Al0.2Co1.5Cr1Fe1Ni1.5Ti1,159.70967741935485,7.5612903225806445,1833.1603225806452,7.596774193548387,2.411047239049319,0.13948629179362057,13.969790840763741,-27.443288241415186,0
Co1Cr1Cu1Fe1Ni1Ti1,156.0,7.555,1798.0866666666668,8.0,1.8181818181818132,0.1387643886433243,14.896682280527974,-12.744444444444444,0
Al0.5Co1Cr1Cu1Fe1Ni1Ti0.6,152.52459016393442,7.555737704918032,1717.7040983606562,7.852459016393443,3.0365318515821054,0.13230838700438136,15.92420678636694,-17.12980381617845,0
Al1Co1Cr1Cu1Fe1Ni1V0.8,151.50000000000003,7.560294117647059,1694.9058823529413,7.5,3.4790238393619397,0.12431299096708834,16.155548305310138,-18.493079584775085,0
Al1.2Co1Cu1.2Fe1Ni1,145.59259259259258,7.5777777777777775,1492.0255555555555,8.111111111111109,3.7524147324498776,0.1157879903554872,13.347017534149787,-18.271056241426606,0
Al1.3Cr1Cu1Fe1Ni2,146.95238095238096,7.56031746031746,1590.2985714285714,7.761904761904762,3.957642438052731,0.1268749530691591,13.022747432797129,-20.44444444444445,0
Co1.5Cr1Fe1Ni1.5Ti0.5Mo1.2,178.58208955223878,7.591044776119403,2042.015671641791,7.716417910447761,2.685678137755575,0.17432618583802875,14.463267728626048,-14.37112942748942,0
Al1Co0.5Cr1Cu0.5Fe1Ni1,148.7,7.565999999999999,1643.176,7.4,4.057204129667896,0.1223928102463539,14.533425989178351,-21.415999999999997,0
Co1Ni1Fe1Cr1Al0.6Ti0.4,155.23999999999998,7.574,1764.9884,7.280000000000001,3.487325135693954,0.12953084574725818,14.499944657246315,-29.069440000000004,0
Al1.1Co1Cr1Fe1Ni1,151.0980392156863,7.574509803921569,1669.493529411765,7.117647058823531,4.1524661595986,0.12162870115967724,13.374589182302103,-29.365628604382938,0
Al1Co1Cr1Cu1Fe1Mo0.4Ni1,155.46875,7.5765625000000005,1708.890625,7.71875,3.990900478269302,0.14477049455517516,15.909382125710904,-14.244140624999996,0
Al1Cr1Cu1Fe1Mn1Ni1,140.33333333333334,7.57,1588.3066666666668,7.5,3.9282970781796585,0.14255603186895394,14.896682280527974,-16.011111111111116,0
Al1.3Co1Cr1Cu1Fe1Ni1,146.95238095238096,7.576190476190476,1596.647777777778,7.603174603174603,3.957642438052731,0.1229385317549915,14.852214904921933,-19.074829931972793,0
Al1Co1Cr1Cu0.5Fe1Ni0.5,148.70000000000002,7.576,1647.1760000000002,7.299999999999999,4.057204129667896,0.11950313803411186,14.53342598917835,-20.592000000000002,0
